Repository: tilde-lab/cifplayer

HTML5 Player for Materials Informatics
======

In-browser ultra-fast and lightweight renderer of the [crystallographic information files (CIF)](https://en.wikipedia.org/wiki/Crystallographic_Information_File) and VASP POSCAR structures, written in a pure JavaScript.

In a compiled form it is only one file ```player.html``` about 300 Kb (90 Kb gzipped). See it [online](http://tilde-lab.github.io/player.html).

Development layout is inside ```src``` folder. The modular approach based on [require.js](http://requirejs.org) is employed. Dependencies are [three.js](https://github.com/mrdoob/three.js) and [math.js](http://mathjs.org), as manifested in ```deps``` folder. They are downloaded with the aid of Unix shell script ```prepare.sh``` and the needed parts are placed inside the development layout in ```src```. Compilation is done using ```build.sh``` script, invoking Google's Closure Compiler (shipped with [three.js](https://github.com/mrdoob/three.js), requires JVM).

Additionally, CIF and POSCAR files from anywhere on the web can be displayed. A file URL must be then passed via **_document.location.hash_** property (browser's address bar, after sharp symbol). However if the file is served from another domain, PHP or Python proxy for remote requests should be used. There are examples of PHP and Python proxies (not for production use) in ```src``` folder. Obviously, it is safer to serve CIF files from the same domain.

_Let's cooperate on the further development!_

File: comparison/cifs/good/LSCF_alloy.cif
###############################################################################
# Gupta, R.K.;Whang Chin Myung (2007)
# Journal of Physics: Condensed Matter 19, 196209-1-196209-15
# Structural study of a sol-gel derived novel solid oxide fuel cell \
# perovskite: (La1-x Srx) (Cr0.85 Fe0.05 Co0.05 Ni0.05) O3-d
# 
# CIF by ICSD-for-WWW,  Copyright 2003 FIZ-Karlsruhe & A.W.Hewat (hewat@ill.fr)
# NOT TO BE PUBLISHED IN ANY FORM. See http://icsd.ill.fr/icsd/conditions.html
###############################################################################

data_160568-ICSD
_database_code_ICSD                160568
_audit_creation_date               2008-08-01
_chemical_name_systematic
'Lanthanum strontium chromium iron cobalt nickel oxide (0.9/0.1/0.85/0.05/0.05/0.05/3)'
_chemical_formula_structural       
'(La0.9 Sr0.1) (Cr0.85 Fe0.05 Co0.05 Ni0.05) O3'
_chemical_formula_sum              
'Co0.05 Cr0.85 Fe0.05 La0.9 Ni0.05 O3 Sr0.1'
_publ_section_title                
'Co0.05 Cr0.85 Fe0.05 La0.9 Ni0.05 O3 Sr0.1'
loop_
_citation_id
_citation_journal_abbrev
_citation_year
_citation_journal_volume
_citation_page_first
_citation_page_last
_citation_journal_id_ASTM
primary 'Journal of Physics: Condensed Matter' 2007 19 196209-1 196209-15 JCOMEL
loop_
_publ_author_name
Gupta, R.K.;Whang Chin Myung
_cell_length_a                     5.4616(7)
_cell_length_b                     7.767(1)
_cell_length_c                     5.5045(6)
_cell_angle_alpha                  90.
_cell_angle_beta                   90.
_cell_angle_gamma                  90.
_cell_volume                       233.5007
_cell_formula_units_Z              4.000
_symmetry_space_group_name_H-M     'P n m a'
_symmetry_Int_Tables_number        62
_refine_ls_R_factor_all            0.1261
loop_
_symmetry_equiv_pos_site_id
_symmetry_equiv_pos_as_xyz
   1   'x+1/2, y, -z+1/2'
   2   'x, -y+1/2, z'
   3   '-x+1/2, y+1/2, z+1/2'
   4   '-x, -y, -z'
   5   '-x+1/2, -y, z+1/2'
   6   '-x, y+1/2, -z'
   7   'x+1/2, -y+1/2, -z+1/2'
   8   'x, y, z'
loop_
_atom_type_symbol
_atom_type_oxidation_number
La3+     3.
Sr2+     2.
Cr3+     3.1
Fe3+     3.1
Co3+     3.1
Ni3+     3.1
O2-     -2.
loop_
_atom_site_label
_atom_site_type_symbol
_atom_site_symmetry_multiplicity
_atom_site_Wyckoff_symbol
_atom_site_fract_x
_atom_site_fract_y
_atom_site_fract_z
_atom_site_B_iso_or_equiv
_atom_site_occupancy
La1 La3+ 4 c 0.0130(5) 0.250 0.003(3) 3.94(7) 0.9
Sr1 Sr2+ 4 c 0.0130(5) 0.250 0.003(3) 3.94(7) 0.1
Cr1 Cr3+ 4 b 0 0 0.5 2.9(1) 0.85
Fe1 Fe3+ 4 b 0 0 0.5 2.9(1) 0.05
Co1 Co3+ 4 b 0 0 0.5 2.9(1) 0.05
Ni1 Ni3+ 4 b 0 0 0.5 2.9(1) 0.05
O1 O2- 4 c 0.496(2) 0.250 0.02(1) 0.2(1) 1.
O2 O2- 8 d 0.25(1) 0.550(5) 0.26(1) 2.4(2) 1.
#End of data_160568-ICSD

File: comparison/cifs/good/pseudo-perovskite.cif
###############################################################################
# Salje, E.K.H.;Rehmann, S.;Pobell, F.;Morris, D.;Knight, K.S.;\
# Herrmannsdoerfer, T.;Dove, M.T. (1997)
# Journal of Physics: Condensed Matter 9, 6563-6577
# Crystal structure and paramagnetic behaviour of epsilon-(W O3-x)
# 
# CIF by ICSD-for-WWW,  Copyright 2003 FIZ-Karlsruhe & A.W.Hewat (hewat@ill.fr)
# NOT TO BE PUBLISHED IN ANY FORM. See http://icsd.ill.fr/icsd/conditions.html
###############################################################################

data_84165-ICSD
_database_code_ICSD                84165
_audit_creation_date               1999-01-19
_chemical_name_systematic
'Tungsten oxide - epsilon'
_chemical_formula_structural       
'W O3'
_chemical_formula_sum              
'O3 W1'
_publ_section_title                
'O3 W1'
loop_
_citation_id
_citation_journal_abbrev
_citation_year
_citation_journal_volume
_citation_page_first
_citation_page_last
_citation_journal_id_ASTM
primary 'Journal of Physics: Condensed Matter' 1997 9 6563 6577 JCOMEL
loop_
_publ_author_name
Salje, E.K.H.;Rehmann, S.;Pobell, F.;Morris, D.;Knight, K.S.;\
Herrmannsdoerfer, T.;Dove, M.T.
_cell_length_a                     5.27770(1)
_cell_length_b                     5.16185(1)
_cell_length_c                     7.67495(1)
_cell_angle_alpha                  90.
_cell_angle_beta                   91.6820(2)
_cell_angle_gamma                  90.
_cell_volume                       209.0009
_cell_formula_units_Z              4.000
_symmetry_space_group_name_H-M     'P 1 c 1'
_symmetry_Int_Tables_number        7
_refine_ls_R_factor_all            0.0901
loop_
_symmetry_equiv_pos_site_id
_symmetry_equiv_pos_as_xyz
   1   'x, -y, z+1/2'
   2   'x, y, z'
loop_
_atom_type_symbol
_atom_type_oxidation_number
W6+     6.
O2-     -2.
loop_
_atom_site_label
_atom_site_type_symbol
_atom_site_symmetry_multiplicity
_atom_site_Wyckoff_symbol
_atom_site_fract_x
_atom_site_fract_y
_atom_site_fract_z
_atom_site_B_iso_or_equiv
_atom_site_occupancy
W1 W6+ 2 a -.0110(5) -.010(1) 0.6752(2) 0.03(3) 1.
W2 W6+ 2 a 0.5 0.470(1) 0.75 0.03(3) 1.
O1 O2- 2 a 0.497(2) 0.582(1) -.028(1) 0.45(2) 1.
O2 O2- 2 a 0.210(2) 0.294(1) 0.179(1) 0.45(2) 1.
O3 O2- 2 a 0.278(2) 0.779(1) 0.254(1) 0.45(2) 1.
O4 O2- 2 a 0.696(2) 0.206(1) 0.179(1) 0.45(2) 1.
O5 O2- 2 a 0.786(2) 0.714(1) 0.255(1) 0.45(2) 1.
O6 O2- 2 a -.009(2) 0.066(1) 0.457(1) 0.45(2) 1.
#End of data_84165-ICSD
